Repository: mpmdean/Mazzone2021Antiferromagnetic

==========================================================

Data Repository
==========================================================
Source code and data files for the manuscript Antiferromagnetic Excitonic Insulator State in Sr3Ir2O7.

How to cite
-----------
If this data is used, please cite Antiferromagnetic Excitonic Insulator State in Sr3Ir2O7 D. G. Mazzone, Y. Shen, H. Suwa, G. Fabbris, J. Yang, S-S. Zhang, H. Miao, J. Sears, Ke Jia, Y. Shi, M. H. Upton, D. M. Casa, X. Liu, J. Liu, C. D. Batista, and M. P. M. Dean

Excitonic insulators are usually considered to form via the condensation of a soft charge mode of bound electron-hole pairs [1–5]. This, however, presumes that the soft exciton is of spin-singlet character. Early theoretical considerations have also predicted a very distinct scenario, in which the condensation of magnetic spin-triplet excitons result in an antiferromagnetic excitonic insulator state [6–9]. Here we report resonant inelastic x-ray scattering (RIXS) measurements and theoretical modeling of the anisotropic bilayer antiferromagnet Sr3Ir2O7, which isolate an excitonic magnetic mode. The identification of this mode is the key signature of the antiferromagnetic excitonic insulator and establishes the material as a realization of this historic phase of matter.

Run locally
-----------

Work with this by installing `docker <https://www.docker.com/>`_ and pip and then running

.. code-block:: bash

       pip install jupyter-repo2docker
       jupyter-repo2docker --editable .

Change `tree` to `lab` in the URL for JupyterLab.

Run remotely
------------

Launch binder button

File: fit/fit_results.txt (part 1 of 2)
# 	H(r.l.u.)	K(r.l.u.)	L(r.l.u.)	Temperature(K)	e_fraction	e_fraction_err	e_sigma	e_sigma_err	e_amplitude	e_amplitude_err	e_height	e_height_err	e_FWHM	e_FWHM_err	PH_fraction	PH_fraction_err	PH_sigma	PH_sigma_err	PH_center	PH_center_err	PH_amplitude	PH_amplitude_err	PH_FWHM	PH_FWHM_err	TM_skew	TM_skew_err	TM_FWHM	TM_FWHM_err	TM_center	TM_center_err	TM_area	TM_area_err	CO_skew	CO_skew_err	CO_FWHM	CO_FWHM_err	CO_center	CO_center_err	CO_area	CO_area_err	LM_FWHM	LM_FWHM_err	LM_center	LM_center_err	LM_area	LM_area_err
    -0.500000     -1.000000     25.650000     20.000000      0.526192      0.000000     14.048579      0.000000      6.546304      5.875489      0.181753      0.163129     28.097159      0.000000      0.526192      0.000000     14.048579      0.000000     16.910221      0.000000      0.010000      5.349574     28.097159      0.000000      0.374381      0.111010     49.560000           nan    150.360000           nan    505.517952           nan      2.696340      5.218726     64.740000           nan    242.650000           nan     59.630332           nan           nan           nan           nan           nan           nan           nan
    -0.500000     -0.875000     25.650000     20.000000      0.526192      0.000000     14.048579      0.000000      8.129201      4.254646      0.225701      0.118127     28.097159      0.000000           nan           nan           nan           nan           nan           nan           nan           nan           nan           nan      0.698336      0.181619     45.860000           nan    132.040000           nan    466.499991           nan      0.296306      0.106047    114.960000           nan    227.720000           nan     76.673489           nan           nan           nan           nan           nan           nan           nan
    -0.500000     -0.750000     25.650000     20.000000      0.526192      0.000000     14.048579      0.000000     20.716174      4.557432      0.575169      0.126534     28.097159      0.000000           nan           nan           nan           nan           nan           nan           nan           nan           nan           nan      0.379664      0.079209     36.930000           nan    107.040000           nan    513.983455           nan      0.315503      0.148801     98.540000           nan    225.880000           nan    111.767137           nan           nan           nan           nan           nan           nan           nan
    -0.500000     -0.625000     25.650000     20.000000      0.526192      0.000000     14.048579      0.000000     13.908374      5.729778      0.386156      0.159083     28.097159      0.000000           nan           nan           nan           nan           nan           nan           nan           nan           nan           nan      0.117164      0.053005     28.030800           nan     75.634500           nan    710.973968           nan      0.335835      0.076771     98.429900           nan    166.573600           nan    107.219289           nan           nan           nan           nan           nan           nan           nan
    -0.500000     -0.500000     25.650000     20.000000      0.526192      0.000000     14.048579      0.000000     14.232704      5.741456      0.395161      0.159407     28.097159      0.000000      0.526192      0.000000     14.048579      0.000000     22.795274      0.000000      6.117632      7.240139     28.097159      0.000000      0.063331      0.051040     28.077800           nan     77.899300           nan    930.099875           nan      0.379187      0.093187     98.576600           nan    165.677600           nan    129.982712           nan           nan           nan           nan           nan           nan           nan
    -0.562500     -0.562500     25.650000     20.000000      0.526192      0.000000     14.048579      0.000000     19.083737      5.820883      0.529846      0.161613     28.097159      0.000000           nan           nan           nan           nan           nan           nan           nan           nan           nan           nan      0.107601      0.048624     28.041200           nan     76.399600           nan    784.162137           nan      0.407693      0.103818     98.657800           nan    164.290400           nan    132.102465           nan           nan           nan           nan           nan           nan           nan
    -0.625000     -0.625000     25.650000     20.000000      0.526192      0.000000     14.048579      0.000000      9.182895      4.356781      0.254956      0.120963     28.097159      0.000000           nan           nan           nan           nan           nan           nan           nan           nan           nan           nan      0.247625      0.068271     31.770000           nan     90.020000           nan    598.180087           nan      0.508344      0.111181    139.200000           nan    183.960000           nan    137.433569           nan           nan           nan           nan           nan           nan           nan
    -0.687500     -0.687500     25.650000     20.000000      0.526192      0.000000     14.048579      0.000000     21.910721      4.383419      0.608335      0.121702     28.097159      0.000000           nan           nan           nan           nan           nan           nan           nan           nan           nan           nan      0.300089      0.072207     31.640000           nan     99.610000           nan    457.652642           nan      0.700620      0.225052    248.870000           nan    219.730000           nan    155.379078           nan           nan           nan           nan           nan           nan           nan
    -0.750000     -0.750000     25.650000     20.000000      0.526192      0.000000     14.048579      0.000000     33.548712      5.845026      0.931456      0.162283     28.097159      0.000000      0.526192      0.000000     14.048579      0.000000     22.966599      0.000000     18.382027      5.910009     28.097159      0.000000      0.282746      0.112215     31.300000           nan     99.740000           nan    347.568677           nan      0.644378      0.169759    182.810000           nan    206.810000           nan    157.251014           nan           nan           nan           nan           nan           nan           nan
    -0.812500     -0.812500     25.650000     20.000000      0.526192      0.000000     14.048579      0.000000     14.064946      5.422514      0.390503      0.150552     28.097159      0.000000      0.526192      0.000000     14.048579      0.000000     22.785234      0.000000     15.304379      5.364689     28.097159      0.000000      0.763907      0.189026     29.480000           nan    100.630000           nan    299.210458           nan      0.707164      0.257088    157.510000           nan    170.500000           nan    118.396955           nan           nan           nan           nan           nan           nan           nan
    -0.875000     -0.875000     25.650000     20.000000      0.526192      0.000000     14.048579      0.000000      8.746933      4.396626      0.242852      0.122069     28.097159      0.000000      0.526192      0.000000     14.048579      0.000000     22.603869      0.000000      5.349061      4.576859     28.097159      0.000000      0.341967      0.126020     31.390000           nan     96.660000           nan    315.644320           nan      0.347069      0.146361    116.900000           nan    217.050000           nan    100.724645           nan           nan           nan           nan           nan           nan           nan
    -0.937500     -0.937500     25.650000     20.000000      0.526192      0.000000     14.048579      0.000000     46.332195      8.047887      1.286380      0.223444     28.097159      0.000000      0.526192      0.000000     14.048579      0.000000     22.422503      0.000000     23.719041      8.472917     28.097159      0.000000      0.217552      0.137841     32.800000           nan     89.340000           nan    290.541975           nan      0.269413      0.121985     93.710000           nan    192.880000           nan     36.962092           nan           nan           nan           nan           nan           nan           nan
    -1.000000     -1.000000     25.650000     20.000000      0.526192      0.000000     14.048579      0.000000     35.945591      5.886351      0.998003      0.163430     28.097159      0.000000      0.526192      0.000000     14.048579      0.000000     22.241138      0.000000      4.749466      5.861200     28.097159      0.000000      0.109809      0.071170     28.038900           nan     80.944200           nan    264.880358           nan      0.473040      0.079292    111.899500           nan    150.617100           nan     48.303904           nan           nan           nan           nan           nan           nan           nan
    -0.875000     -1.000000     25.650000     20.000000      0.526192      0.000000     14.048579      0.000000     14.170140      6.255892      0.393424      0.173690     28.097159      0.000000      0.526192      0.000000     14.048579      0.000000     20.908409      0.000000      6.539182      6.325043     28.097159      0.000000      0.513503      0.173734     31.260000           nan     95.990000           nan    284.368202           nan      0.326789      0.140138     93.000000           nan    204.830000           nan     26.113753           nan           nan           nan           nan           nan           nan           nan
    -0.750000     -1.000000     25.650000     20.000000      0.526192      0.000000     14.048579      0.000000      6.778113      6.576630      0.188189      0.182595     28.097159      0.000000      0.526192      0.000000     14.048579      0.000000     19.575680      0.000000     14.581033      6.552639     28.097159      0.000000      1.227696      0.538686     41.990000           nan    121.020000           nan    370.099333           nan      0.297814      0.124502    130.470000           nan    222.780000           nan     64.184729           nan           nan           nan           nan           nan           nan           nan
    -0.625000     -1.000000     25.650000     20.000000      0.526192      0.000000     14.048579      0.000000      9.680287      4.856711      0.268766      0.134843     28.097159      0.000000      0.526192      0.000000     14.048579      0.000000     18.242950      0.000000      6.436414      4.844251     28.097159      0.000000      0.818447      0.193443     52.880000           nan    141.660000           nan    438.772484           nan      0.107901      0.071395     77.260000           nan    243.630000           nan     43.982677           nan           nan           nan           nan           nan           nan           nan
    -0.562500     -0.937500     25.650000     20.000000      0.526192      0.000000     14.048579      0.000000     21.679407      4.114595      0.601913      0.114239     28.097159      0.000000           nan           nan           nan           nan           nan           nan           nan           nan           nan           nan      0.369607      0.119020     49.520000           nan    144.550000           nan    444.012408           nan      0.187413      0.083655     62.670000           nan    231.060000           nan     60.163858           nan           nan           nan           nan           nan           nan           nan
    -0.625000     -0.875000     25.650000     20.000000      0.526192      0.000000     14.048579      0.000000     13.484079      4.120582      0.374376      0.114405     28.097159      0.000000           nan           nan           nan           nan           nan           nan           nan           nan           nan           nan      1.003645      0.300013     50.200000           nan    123.930000           nan    385.420504           nan      9.999998      3.618534     69.530000           nan    210.640000           nan     61.042642           nan           nan           nan           nan           nan           nan           nan
    -0.687500     -0.812500     25.650000     20.000000      0.526192      0.000000     14.048579      0.000000     10.185347      3.951266      0.282789      0.109704     28.097159      0.000000           nan           nan           nan           nan           nan           nan           nan           nan           nan           nan      0.918328      0.187686     35.140000           nan    105.530000           nan    302.474812           nan      0.587725      0.213435    147.980000           nan    187.100000           nan     88.105877           nan           nan           nan           nan           nan           nan           nan
    -0.500000      0.000000     28.250000     20.000000      0.526192      0.000000     14.048579      0.000000     91.151302      9.528534      2.530750      0.264553     28.097159      0.000000      0.526192      0.000000     14.048579      0.000000     16.910221      0.000000      3.736553      9.749348     28.097159      0.000000      0.374381      0.111010     49.560000           nan    150.360000           nan    280.340429           nan      2.696340      5.218726     64.740000           nan    242.650000           nan    101.037650           nan           nan           nan           nan           nan           nan           nan
    -0.500000     -0.125000     28.250000     20.000000      0.526192      0.000000     14.048579      0.000000     81.688696      5.775329      2.268027      0.160348     28.097159      0.000000           nan           nan           nan           nan           nan           nan           nan           nan           nan           nan      0.698336      0.181619     45.860000           nan    132.040000           nan    238.840190           nan      0.296306      0.106047    114.960000           nan    227.720000           nan    134.096303           nan           nan           nan           nan           nan           nan           nan
    -0.500000     -0.250000     28.250000     20.000000      0.526192      0.000000     14.048579      0.000000     72.896739      5.292149      2.023925      0.146933     28.097159      0.000000           nan           nan           nan           nan           nan           nan           nan           nan           nan           nan      0.379664      0.079209     36.930000           nan    107.040000           nan    335.005756           nan      0.315503      0.148801     98.540000           nan    225.880000           nan     46.574807           nan     62.440000           nan    169.090000           nan     74.645167           nan
    -0.500000     -0.375000     28.250000     20.000000      0.526192      0.000000     14.048579      0.000000    100.557499      6.558570      2.791906      0.182094     28.097159      0.000000           nan           nan           nan           nan           nan           nan           nan           nan           nan           nan      0.117164      0.053005     28.030800           nan     75.634500           nan    473.808753           nan      0.335835      0.076771     98.429900           nan    166.573600           nan     94.373006           nan     28.097159      0.000000     94.937774      2.738519    132.005508     28.675410
    -0.500000     -0.500000     28.250000     20.000000      0.526192      0.000000     14.048579      0.000000    138.286605     10.254308      3.839427      0.284703     28.097159      0.000000      0.526192      0.000000     14.048579      0.000000     22.795274      0.000000     41.282439     11.526639     28.097159      0.000000      0.063331      0.051040     28.077800           nan     77.899300           nan    777.186834           nan      0.379187      0.093187     98.576600           nan    165.677600           nan    144.637544           nan     28.097159      0.000000    102.866922      3.128929     86.589152     16.931072
    -0.437500     -0.437500     28.250000     20.000000      0.526192      0.000000     14.048579      0.000000    107.252559      7.225598      2.977789      0.200613     28.097159      0.000000           nan           nan           nan           nan           nan           nan           nan           nan           nan           nan      0.107601      0.048624     28.041200           nan     76.399600           nan    593.538079           nan      0.407693      0.103818     98.657800           nan    164.290400           nan    154.673471           nan     28.097159      0.000000     95.902493      3.459263    107.622461     30.405258
    -0.375000     -0.375000     28.250000     20.000000      0.526192      0.000000     14.048579      0.000000    103.051936      6.130480      2.861162      0.170208     28.097159      0.000000           nan           nan           nan           nan           nan           nan           nan           nan           nan           nan      0.247625      0.068271     31.770000           nan     90.020000           nan    440.517749           nan      0.508344      0.111181    139.200000           nan    183.960000           nan    178.436029           nan     28.097159      0.000000    118.124260      4.938171     38.227079     14.233335
    -0.312500     -0.312500     28.250000     20.000000      0.526192      0.000000     14.048579      0.000000     67.368726      4.620159      1.870444      0.128275     28.097159      0.000000           nan           nan           nan           nan           nan           nan           nan           nan           nan           nan      0.300089      0.072207     31.640000           nan     99.610000           nan    294.129436           nan      0.700620      0.225052    248.870000           nan    219.730000           nan     98.990486           nan     35.920000           nan    178.910000           nan     30.032351           nan
    -0.250000     -0.250000     28.250000     20.000000      0.526192      0.000000     14.048579      0.000000     55.805327      5.089952      1.549394      0.141319     28.097159      0.000000      0.526192      0.000000     14.048579      0.000000     22.966599      0.000000      6.468560      4.804769     28.097159      0.000000      0.282746      0.112215     31.300000           nan     99.740000           nan    173.806568           nan      0.644378      0.169759    182.810000           nan    206.810000           nan    135.794634           nan           nan           nan           nan           nan           nan           nan
    -0.187500     -0.187500     28.250000     20.000000      0.526192      0.000000     14.048579      0.000000     43.085673      5.472124      1.196242      0.151930     28.097159      0.000000      0.526192      0.000000     14.048579      0.000000     22.785234      0.000000     10.501271      5.441551     28.097159      0.000000      0.763907      0.189026     29.480000           nan    100.630000           nan     97.918950           nan      0.707164      0.257088    157.510000           nan    170.500000           nan     90.438143           nan           nan           nan           nan           nan           nan           nan
    -0.125000     -0.125000     28.250000     20.000000      0.526192      0.000000     14.048579      0.000000     45.013492      5.207703      1.249767      0.144588     28.097159      0.000000      0.526192      0.000000     14.048579      0.000000     22.603869      0.000000     10.021279      5.125927     28.097159      0.000000      0.341967      0.126020     31.390000           nan     96.660000           nan     82.564780           nan      0.347069      0.146361    116.900000           nan    217.050000           nan     24.505513           nan     63.520000           nan    154.120000           nan     26.921001           nan
    -0.062500     -0.062500     28.250000     20.000000      0.526192      0.000000     14.048579      0.000000     23.528127      5.872717      0.653241      0.163052     28.097159      0.000000      0.526192      0.000000     14.048579      0.000000     22.422503      0.000000     26.150579      5.830416     28.097159      0.000000      0.217552      0.137841     32.800000           nan     89.340000           nan     76.936717           nan      0.269413      0.121985     93.710000           nan    192.880000           nan     38.615074           nan     28.097159      0.000000    138.144095      4.859781     15.767825      4.663417
     0.000100      0.000000     28.249500     20.000000      0.526192      0.000000     14.048579      0.000000     27.775135      2.778039      0.771156      0.077130     28.097159      0.000000      0.526192      0.000000     14.048579      0.000000     22.241138      0.000000     16.337930      2.752502     28.097159      0.000000      0.109809      0.071170     28.038900           nan     91.685000           nan     52.516364           nan      0.473040      0.079292    111.899500           nan    150.617100           nan     32.822331           nan     28.097159      0.000000    151.459517      3.769450      7.617393      2.502241
    -0.125000      0.000000     28.250000     20.000000      0.526192      0.000000     14.048579      0.000000     44.346192     12.066250      1.231240      0.335011     28.097159      0.000000      0.526192      0.000000     14.048579      0.000000     20.908409      0.000000     45.035776     11.909092     28.097159      0.000000      0.513503      0.173734     31.260000           nan     95.990000           nan    111.435388           nan      0.326789      0.140138     93.000000           nan    204.830000           nan     92.757972           nan     28.097159      0.000000    132.829209      6.183132     20.661387      6.948137
    -0.250000      0.000000     28.250000     20.000000      0.526192      0.000000     14.048579      0.000000     37.552400     14.770674      1.042615      0.410097     28.097159      0.000000      0.526192      0.000000     14.048579      0.000000     19.575680      0.000000     58.752135     14.128608     28.097159      0.000000      1.227696      0.538686     41.990000           nan    121.020000           nan    149.518719           nan      0.297814      0.124502    130.470000           nan    222.780000           nan    125.509178           nan           nan           nan           nan           nan           nan           nan
    -0.375000      0.000000     28.250000     20.000000      0.526192      0.000000     14.048579      0.000000     66.101048      9.243702      1.835247      0.256645     28.097159      0.000000      0.526192      0.000000     14.048579      0.000000     18.242950      0.000000     13.278584      9.812438     28.097159      0.000000      0.818447      0.193443     52.880000           nan    141.660000           nan    234.040285           nan      0.107901      0.071395     77.260000           nan    243.630000           nan     88.653573           nan           nan           nan           nan           nan           nan           nan
    -0.437500     -0.062500     28.250000     20.000000      0.526192      0.000000     14.048579      0.000000     96.623946      6.197961      2.682693      0.172082     28.097159      0.000000           nan           nan           nan           nan           nan           nan           nan           nan           nan           nan      0.369607      0.119020     49.520000           nan    144.550000           nan    246.542518           nan      0.187413      0.083655     62.670000           nan    231.060000           nan    102.432025           nan           nan           nan           nan           nan           nan           nan
    -0.375000     -0.125000     28.250000     20.000000      0.526192      0.000000     14.048579      0.000000     93.650146      6.460589      2.600128      0.179374     28.097159      0.000000           nan           nan           nan           nan           nan           nan           nan           nan           nan           nan      1.003645      0.300013     50.200000           nan    123.930000           nan    292.422453           nan      9.999998      3.618534     69.530000           nan    210.640000           nan    116.452142           nan           nan           nan           nan           nan           nan           nan
    -0.312500     -0.187500     28.250000     20.000000      0.526192      0.000000     14.048579      0.000000     95.070040      6.199726      2.639550      0.172131     28.097159      0.000000           nan           nan           nan           nan           nan           nan           nan           nan           nan           nan      0.918328      0.187686     35.140000           nan    105.530000           nan    250.639519           nan      0.587725      0.213435    147.980000           nan    187.100000           nan    159.585720           nan           nan           nan           nan           nan           nan           nan
    -1.000000     -1.000000     25.650000     20.000000      0.526192      0.000000     14.048579      0.000000     35.945591      5.886351      0.998003      0.163430     28.097159      0.000000      0.526192      0.000000     14.048579      0.000000     22.241138      0.000000      4.749466      5.861200     28.097159      0.000000      0.109809      0.071170     28.038900           nan     80.944200           nan    264.880358           nan      0.473040      0.079292    111.899500           nan    150.617100           nan     48.303904           nan           nan           nan           nan           nan           nan           nan
    -1.000000     -1.000000     25.650000    100.000000      0.526192      0.000000     14.048579      0.000000     56.360615      3.363593      1.564811      0.093388     28.097159      0.000000      0.526192      0.000000     14.048579      0.000000     22.241138      0.000000      3.260147      2.704452     28.097159      0.000000      0.349115      0.116271     31.470000           nan     79.300000           nan    150.227098           nan      0.166273      0.046115     47.850000           nan    178.370000           nan     12.184390           nan           nan           nan           nan           nan           nan           nan
    -1.000000     -1.000000     25.650000    200.000000      0.526192      0.000000     14.048579      0.000000     56.313957      3.205102      1.563516      0.088987     28.097159      0.000000      0.526192      0.000000     14.048579      0.000000     22.241138      1.049076      4.416240      1.915635     28.097159      0.000000      1.020500      0.430695     38.900000           nan     77.090000           nan    139.021776           nan      0.451117      0.142835    110.220000           nan    190.610000           nan     38.210378           nan           nan           nan           nan           nan           nan           nan
    -1.000000     -1.000000     25.650000    250.000000      0.526192      0.000000     14.048579      0.000000     86.241920      3.651651      2.394444      0.101385     28.097159      0.000000      0.526192      0.000000     14.048579      0.000000     22.241138      1.049076      3.331456      2.189044     28.097159      0.000000      0.844210      0.448540     46.220000           nan     75.310000           nan    126.668410           nan      0.281534      0.081276     97.680000           nan    177.380000           nan     25.641211           nan           nan           nan           nan           nan           nan           nan
    -1.000000     -1.000000     25.650000    300.000000      0.526192      0.000000     14.048579      0.000000     83.429246      3.769693      2.316352      0.104663     28.097159      0.000000      0.526192      0.000000     14.048579      0.000000     22.241138      1.049076      0.972768      2.289394     28.097159      0.000000           nan           nan     98.360000           nan     78.240000           nan    146.276966           nan      0.371376      0.109215    126.760000           nan    180.840000           nan     38.611595           nan           nan           nan           nan           nan           nan           nan
    -1.000000     -1.000000     25.650000    325.000000      0.526192      0.000000     14.048579      0.000000     90.811245      4.417469      2.521308      0.122648     28.097159      0.000000           nan           nan           nan           nan           nan           nan           nan           nan           nan           nan           nan           nan    156.200000           nan     77.680000           nan    188.043173           nan           nan           nan           nan           nan           nan           nan           nan           nan           nan           nan           nan           nan           nan           nan
    -0.500000     -0.500000     25.650000     20.000000      0.526192      0.000000     14.048579      0.000000     14.232704      5.741456      0.395161      0.159407     28.097159      0.000000      0.526192      0.000000     14.048579      0.000000     22.795274      0.000000      6.117632      7.240139     28.097159      0.000000      0.063331      0.051040     28.077800           nan     77.899300           nan    930.099875           nan      0.379187      0.093187     98.576600           nan    165.677600           nan    129.982712           nan           nan           nan           nan           nan           nan           nan
    -0.500000     -0.500000     25.650000    100.000000      0.526192      0.000000     14.048579      0.000000      6.654693      2.416306      0.184763      0.067087     28.097159      0.000000      0.526192      0.000000     14.048579      0.000000     22.795274      0.000000      7.236879      2.992697     28.097159      0.000000      0.059133      0.040008     28.080400           nan     82.257200           nan    497.650865           nan      0.494935      0.070814     98.905800           nan    159.386200           nan    112.840439           nan           nan           nan           nan           nan           nan           nan
    -0.500000     -0.500000     25.650000    200.000000      0.526192      0.000000     14.048579      0.000000     18.011344      2.365258      0.500072      0.065670     28.097159      0.000000      0.526192      0.000000     14.048579      0.000000     22.795274      0.862304      0.000000      0.000000     28.097159      0.000000      0.042653      0.034120     38.010000           nan     76.900000           nan    489.927517           nan      0.922192      0.128622    150.930000           nan    148.180000           nan    157.713844           nan           nan           nan           nan           nan           nan           nan
    -0.500000     -0.500000     25.650000    250.000000      0.526192      0.000000     14.048579      0.000000     25.832981      3.047027      0.717234      0.084598     28.097159      0.000000      0.526192      0.000000     14.048579      0.000000     22.795274      0.862304      0.000000      0.000000     28.097159      0.000000      0.123333      0.054733     50.790000           nan     72.150000           nan    496.644664           nan      0.838032      0.166168    181.240000           nan    164.000000           nan    126.117887           nan           nan           nan           nan           nan           nan           nan
    -0.500000     -0.500000     25.650000    300.000000      0.526192      0.000000     14.048579      0.000000     22.981878      5.798573      0.638075      0.160993     28.097159      0.000000      0.526192      0.000000     14.048579      0.000000     22.795274      0.862304      0.000000      0.000000     28.097159      0.000000           nan           nan    108.930000           nan     56.690000           nan    590.129787           nan      0.403661      0.089800    181.730000           nan    191.180000           nan     76.466382           nan           nan           nan           nan           nan           nan           nan
    -0.500000     -0.500000     25.650000    325.000000      0.526192      0.000000     14.048579      0.000000      4.674759      6.861513      0.129791      0.190505     28.097159      0.000000           nan           nan           nan           nan           nan           nan           nan           nan           nan           nan           nan           nan    166.980000           nan     45.500000           nan    708.137344           nan           nan           nan           nan           nan           nan           nan           nan           nan           nan           nan           nan           nan           nan           nan
    -0.500000     -1.000000     25.650000     20.000000      0.526192      0.000000     14.048579      0.000000      6.546304      5.875489      0.181753      0.163129     28.097159      0.000000      0.526192      0.000000     14.048579      0.000000     16.910221      0.000000      0.010000      5.349574     28.097159      0.000000      0.374381      0.111010     49.560000           nan    150.360000           nan    505.517952           nan      2.696340      5.218726     64.740000           nan    242.650000           nan     59.630332           nan           nan           nan           nan           nan           nan           nan
    -0.500000     -1.000000     25.650000    100.000000      0.526192      0.000000     14.048579      0.000000      5.997274      3.206896      0.166510      0.089037     28.097159      0.000000      0.526192      0.000000     14.048579      0.000000     16.910221      0.000000      4.159918      2.646720     28.097159      0.000000      0.318456      0.108731     56.310000           nan    165.590000           nan    307.481331           nan      1.716674      4.206641     69.670000           nan    258.770000           nan     36.264065           nan           nan           nan           nan           nan           nan           nan
    -0.500000     -1.000000     25.650000    200.000000      0.526192      0.000000     14.048579      0.000000      0.001000      0.053322      0.000028      0.001480     28.097159      0.000000      0.526192      0.000000     14.048579      0.000000     16.910221      0.931057      8.040950      1.796900     28.097159      0.000000      0.402747      0.129361     67.920000           nan    155.460000           nan    294.286469           nan      0.193342      0.115249     97.780000           nan    242.490000           nan     36.552723           nan           nan           nan           nan           nan           nan           nan
    -0.500000     -1.000000     25.650000    250.000000      0.526192      0.000000     14.048579      0.000000      1.839944      3.743028      0.051085      0.103922     28.097159      0.000000      0.526192      0.000000     14.048579      0.000000     16.910221      0.931057      4.967200      1.731651     28.097159      0.000000      0.000000      0.195644     66.580000           nan    156.830000           nan    219.216062           nan      0.319237      0.149881    121.480000           nan    228.820000           nan    106.256173           nan           nan           nan           nan           nan           nan           nan
    -0.500000     -1.000000     25.650000    300.000000      0.526192      0.000000     14.048579      0.000000     11.609595      4.321709      0.322332      0.119989     28.097159      0.000000      0.526192      0.000000     14.048579      0.000000     16.910221      0.931057      0.103846      1.639909     28.097159      0.000000           nan           nan    162.470000           nan    162.650000           nan    294.910243           nan           nan           nan           nan           nan           nan           nan           nan           nan           nan           nan           nan           nan           nan           nan
    -0.500000     -1.000000     25.650000    325.000000      0.526192      0.000000     14.048579      0.000000     21.926790      3.568768      0.608781      0.099084     28.097159      0.000000           nan           nan           nan           nan           nan           nan           nan           nan           nan           nan           nan           nan    188.670000           nan    163.910000           nan    307.163923           nan           nan           nan           nan           nan           nan           nan           nan           nan           nan           nan           nan           nan           nan           nan
    -0.750000     -0.750000     25.650000     20.000000      0.526192      0.000000     14.048579      0.000000     33.548712      5.845026      0.931456      0.162283     28.097159      0.000000      0.526192      0.000000     14.048579      0.000000     22.966599      0.000000     18.382027      5.910009     28.097159      0.000000      0.282746      0.112215     31.300000           nan     99.740000           nan    347.568677           nan      0.644378      0.169759    182.810000           nan    206.810000           nan    157.251014           nan           nan           nan           nan           nan           nan           nan
    -0.750000     -0.750000     25.650000    100.000000      0.526192      0.000000     14.048579      0.000000     16.750167      3.786994      0.465056      0.105143     28.097159      0.000000      0.526192      0.000000     14.048579      0.000000     22.966599      0.000000     11.637634      3.405368     28.097159      0.000000      0.489713      0.215066     33.950000           nan    103.200000           nan    191.588554           nan      1.875203      1.238034    233.630000           nan    190.630000           nan    159.186262           nan           nan           nan           nan           nan           nan           nan
    -0.750000     -0.750000     25.650000    200.000000      0.526192      0.000000     14.048579      0.000000     17.107066      2.879759      0.474965      0.079954     28.097159      0.000000      0.526192      0.000000     14.048579      0.000000     22.966599      0.820746      8.915320      1.859909     28.097159      0.000000      0.845759      0.455027     40.520000           nan    110.640000           nan    145.589870           nan      1.245099      0.323169    198.240000           nan    168.960000           nan    147.323409           nan           nan           nan           nan           nan           nan           nan
    -0.750000     -0.750000     25.650000    250.000000      0.526192      0.000000     14.048579      0.000000     15.748093      3.025221      0.437234      0.083993     28.097159      0.000000      0.526192      0.000000     14.048579      0.000000     22.966599      0.820746      2.840575      2.057467     28.097159      0.000000      0.193184      0.254278     46.250000           nan    105.480000           nan    149.095999           nan      0.580410      0.131739    123.410000           nan    172.040000           nan    100.083176           nan           nan           nan           nan           nan           nan           nan
    -0.750000     -0.750000     25.650000    300.000000      0.526192      0.000000     14.048579      0.000000      9.588795     10.341501      0.266226      0.287124     28.097159      0.000000      0.526192      0.000000     14.048579      0.000000     22.966599      0.820746      0.000000      0.000000     28.097159      0.000000           nan           nan    221.020000           nan    113.270000           nan    312.081387           nan           nan           nan           nan           nan           nan           nan           nan           nan           nan           nan           nan           nan           nan           nan
