Repository: mpmdean/Mazzone2021Antiferromagnetic

==========================================================

Data Repository
==========================================================
Source code and data files for the manuscript Antiferromagnetic Excitonic Insulator State in Sr3Ir2O7.

How to cite
-----------
If this data is used, please cite Antiferromagnetic Excitonic Insulator State in Sr3Ir2O7 D. G. Mazzone, Y. Shen, H. Suwa, G. Fabbris, J. Yang, S-S. Zhang, H. Miao, J. Sears, Ke Jia, Y. Shi, M. H. Upton, D. M. Casa, X. Liu, J. Liu, C. D. Batista, and M. P. M. Dean

Excitonic insulators are usually considered to form via the condensation of a soft charge mode of bound electron-hole pairs [1–5]. This, however, presumes that the soft exciton is of spin-singlet character. Early theoretical considerations have also predicted a very distinct scenario, in which the condensation of magnetic spin-triplet excitons result in an antiferromagnetic excitonic insulator state [6–9]. Here we report resonant inelastic x-ray scattering (RIXS) measurements and theoretical modeling of the anisotropic bilayer antiferromagnet Sr3Ir2O7, which isolate an excitonic magnetic mode. The identification of this mode is the key signature of the antiferromagnetic excitonic insulator and establishes the material as a realization of this historic phase of matter.

Run locally
-----------

Work with this by installing `docker <https://www.docker.com/>`_ and pip and then running

.. code-block:: bash

       pip install jupyter-repo2docker
       jupyter-repo2docker --editable .

Change `tree` to `lab` in the URL for JupyterLab.

Run remotely
------------

Launch binder button

File: Disp_info_Qc0.txt
# 	H(r.l.u.)	K(r.l.u.)	L(r.l.u.)	dQ(r.l.u.)	T(K)	TMCenter(meV)	TMHWHM(meV)	LMCenter(meV)	LMHWHM(meV)
     -0.5000     -1.0000       25.65      0.0000   20      171.4104       28.2492           nan           nan
     -0.5000     -0.8750       25.65      0.1250   20      154.0938       27.1149           nan           nan
     -0.5000     -0.7500       25.65      0.2500   20      126.0726       20.6340           nan           nan
     -0.5000     -0.6250       25.65      0.3750   20       96.2943       15.9689           nan           nan
     -0.5000     -0.5000       25.65      0.5000   20      100.3900       16.0047           nan           nan
     -0.5625     -0.5625       25.65      0.5884   20       96.1775       15.9912           nan           nan
     -0.6250     -0.6250       25.65      0.6768   20      109.9302       18.2457           nan           nan
     -0.6875     -0.6875       25.65      0.7652   20      115.7556       18.2628           nan           nan
     -0.7500     -0.7500       25.65      0.8536   20      113.7036       17.8410           nan           nan
     -0.8125     -0.8125       25.65      0.9419   20      113.5440       16.7808           nan           nan
     -0.8750     -0.8750       25.65      1.0303   20      104.8230       17.9607           nan           nan
     -0.9375     -0.9375       25.65      1.1187   20       98.4960       18.6162           nan           nan
     -1.0000     -1.0000       25.65      1.2071   20       92.2764       15.9822           nan           nan
     -0.8750     -1.0000       25.65      1.3321   20      109.2234       17.8296           nan           nan
     -0.7500     -1.0000       25.65      1.4571   20      137.9742       23.9343           nan           nan
     -0.6250     -1.0000       25.65      1.5821   20      161.4924       30.1416           nan           nan
     -0.5000     -1.0000       25.65      1.7071   20      171.4104       28.2492           nan           nan
     -0.5625     -0.9375       25.65      1.7955   20      164.7870       28.2264           nan           nan
     -0.6250     -0.8750       25.65      1.8839   20      141.2802       28.6140           nan           nan
     -0.6875     -0.8125       25.65      1.9723   20      120.3042       20.0298           nan           nan
     -0.7500     -0.7500       25.65      2.0607   20      113.7036       17.8410           nan           nan

File: Disp_info_Qc0p5.txt
# 	H(r.l.u.)	K(r.l.u.)	L(r.l.u.)	dQ(r.l.u.)	T(K)	TMCenter(meV)	TMHWHM(meV)	LMCenter(meV)	LMHWHM(meV)
     -0.5000      0.0000       28.25      0.0000   20      171.4104       28.2492           nan           nan
     -0.5000     -0.1250       28.25      0.1250   20      151.0158       27.1149           nan           nan
     -0.5000     -0.2500       28.25      0.2500   20      119.9394       20.6283      191.1404       39.8772
     -0.5000     -0.3750       28.25      0.3750   20       87.1116       15.9689      108.7408       16.0154
     -0.5000     -0.5000       28.25      0.5000   20       88.1464       16.0047      117.1127       16.0154
     -0.4375     -0.4375       28.25      0.5884   20       86.9948       15.9912      109.7458       16.0154
     -0.3750     -0.3750       28.25      0.6768   20      103.7970       18.2457      140.0479       16.0154
     -0.3125     -0.3125       28.25      0.7652   20      112.7004       18.2571      201.0730       19.2090
     -0.2500     -0.2500       28.25      0.8536   20      113.7036       17.8410           nan           nan
     -0.1875     -0.1875       28.25      0.9419   20      116.5992       16.7808           nan           nan
     -0.1250     -0.1250       28.25      1.0303   20      110.9448       17.9607      176.1274       33.7383
     -0.0625     -0.0625       28.25      1.1187   20      107.6844       18.6162      162.9649       16.0154
      0.0001      0.0000       28.25      1.2071   20      104.5209       15.9822      172.6638       16.0154
     -0.1250      0.0000       28.25      1.3321   20      109.2234       17.8296      151.3210       16.0154
     -0.2500      0.0000       28.25      1.4571   20      137.9742       23.9343           nan           nan
     -0.3750      0.0000       28.25      1.5821   20      161.4924       30.1416           nan           nan
     -0.5000      0.0000       28.25      1.7071   20      171.4104       28.2492           nan           nan
     -0.4375     -0.0625       28.25      1.7955   20      164.7870       28.2264           nan           nan
     -0.3750     -0.1250       28.25      1.8839   20      141.2802       28.6140           nan           nan
     -0.3125     -0.1875       28.25      1.9723   20      120.3042       20.0298           nan           nan
     -0.2500     -0.2500       28.25      2.0607   20      113.7036       17.8410           nan           nan
